Repository: dhennessy/BatteryCapacityTester

The purpose of this project was to compare the capacities of various brands of Alkaline
battery (none of which include their capacity in their packaging). Read more about the
experiment at [this blog post](http://denishennessy.com/2012/04/08/measuring-battery-capacity-with-an-arduino/)

Updated 2015 by Nerd Ralph so Vcc is not hard coded to 5V and voltage sampling is each minute instead of each second.

File: Results/duracell-ultra-power-mins.csv
time,voltage,current,joules,temp
60,1.49,0.27,24.56,25.81
120,1.48,0.27,48.68,26.81
180,1.48,0.27,72.50,27.44
240,1.47,0.27,96.05,27.87
300,1.46,0.26,119.36,28.19
360,1.46,0.27,142.44,28.37
420,1.45,0.26,165.34,28.62
480,1.44,0.26,188.05,28.75
540,1.43,0.26,210.58,28.87
600,1.43,0.26,232.93,29.00
660,1.43,0.26,255.13,29.06
720,1.42,0.26,277.20,29.19
780,1.42,0.26,299.12,29.25
840,1.41,0.26,320.90,29.31
900,1.42,0.26,342.58,29.37
960,1.41,0.26,364.13,29.44
1020,1.40,0.25,385.58,29.50
1080,1.40,0.25,406.92,29.56
1140,1.39,0.25,428.16,29.56
1200,1.40,0.25,449.34,29.56
1260,1.39,0.25,470.41,29.62
1320,1.39,0.25,491.40,29.62
1380,1.38,0.25,512.30,29.69
1440,1.39,0.25,533.09,29.69
1500,1.37,0.25,553.81,29.69
1560,1.37,0.25,574.42,29.75
1620,1.37,0.25,594.95,29.75
1680,1.37,0.25,615.41,29.75
1740,1.36,0.25,635.80,29.75
1800,1.36,0.25,656.13,29.75
1860,1.36,0.25,676.41,29.75
1920,1.36,0.25,696.59,29.75
1980,1.35,0.25,716.74,29.75
2040,1.35,0.25,736.81,29.75
2100,1.35,0.25,756.83,29.75
2160,1.35,0.25,776.83,29.75
2220,1.35,0.25,796.73,29.75
2280,1.35,0.25,816.61,29.75
2340,1.34,0.24,836.44,29.69
2400,1.34,0.24,856.19,29.69
2460,1.34,0.24,875.90,29.69
2520,1.34,0.24,895.59,29.69
2580,1.34,0.24,915.22,29.69
2640,1.34,0.24,934.82,29.69
2700,1.34,0.24,954.38,29.62
2760,1.33,0.24,973.88,29.62
2820,1.33,0.24,993.34,29.62
2880,1.33,0.24,1012.79,29.62
2940,1.33,0.24,1032.22,29.62
3000,1.33,0.24,1051.63,29.62
3060,1.33,0.24,1070.98,29.62
3120,1.33,0.24,1090.30,29.62
3180,1.34,0.24,1109.61,29.62
3240,1.33,0.24,1128.89,29.62
3300,1.32,0.24,1148.10,29.62
3360,1.32,0.24,1167.29,29.62
3420,1.33,0.24,1186.45,29.62
3480,1.33,0.24,1205.59,29.62
3540,1.32,0.24,1224.65,29.62
3600,1.32,0.24,1243.68,29.56
3660,1.32,0.24,1262.71,29.56
3720,1.32,0.24,1281.70,29.50
3780,1.32,0.24,1300.65,29.56
3840,1.31,0.24,1319.56,29.56
3900,1.32,0.24,1338.48,29.56
3960,1.32,0.24,1357.35,29.56
4020,1.32,0.24,1376.22,29.50
4080,1.31,0.24,1395.01,29.50
4140,1.31,0.24,1413.79,29.50
4200,1.31,0.24,1432.53,29.50
4260,1.31,0.24,1451.27,29.50
4320,1.31,0.24,1469.93,29.50
4380,1.30,0.24,1488.57,29.44
4440,1.31,0.24,1507.19,29.44
4500,1.31,0.24,1525.79,29.44
4560,1.31,0.24,1544.36,29.37
4620,1.30,0.24,1562.90,29.37
4680,1.30,0.24,1581.38,29.37
4740,1.30,0.24,1599.86,29.37
4800,1.30,0.24,1618.33,29.31
4860,1.30,0.24,1636.79,29.31
4920,1.30,0.24,1655.21,29.31
4980,1.30,0.24,1673.59,29.25
5040,1.30,0.24,1691.93,29.25
5100,1.29,0.24,1710.25,29.25
5160,1.29,0.23,1728.55,29.25
5220,1.29,0.24,1746.78,29.19
5280,1.29,0.24,1764.99,29.19
5340,1.29,0.23,1783.18,29.19
5400,1.29,0.23,1801.36,29.19
5460,1.29,0.23,1819.52,29.19
5520,1.29,0.24,1837.59,29.19
5580,1.28,0.23,1855.67,29.19
5640,1.28,0.23,1873.71,29.12
5700,1.28,0.23,1891.74,29.19
5760,1.28,0.23,1909.78,29.12
5820,1.28,0.23,1927.72,29.12
5880,1.28,0.23,1945.64,29.12
5940,1.28,0.23,1963.57,29.12
6000,1.28,0.23,1981.47,29.12
6060,1.27,0.23,1999.35,29.12
6120,1.27,0.23,2017.18,29.12
6180,1.27,0.23,2034.98,29.06
6240,1.27,0.23,2052.76,29.06
6300,1.28,0.23,2070.53,29.06
6360,1.27,0.23,2088.31,29.06
6420,1.27,0.23,2106.02,29.06
6480,1.27,0.23,2123.69,29.00
6540,1.27,0.23,2141.33,29.00
6600,1.27,0.23,2158.98,29.00
6660,1.27,0.23,2176.61,29.00
6720,1.27,0.23,2194.23,29.00
6780,1.27,0.23,2211.81,28.94
6840,1.26,0.23,2229.34,28.94
6900,1.26,0.23,2246.85,28.94
6960,1.26,0.23,2264.34,28.94
7020,1.27,0.23,2281.82,28.87
7080,1.26,0.23,2299.24,28.87
7140,1.26,0.23,2316.62,28.87
7200,1.26,0.23,2334.00,28.81
7260,1.26,0.23,2351.36,28.81
7320,1.26,0.23,2368.68,28.81
7380,1.26,0.23,2385.95,28.81
7440,1.25,0.23,2403.22,28.81
7500,1.26,0.23,2420.46,28.81
7560,1.26,0.23,2437.70,28.75
7620,1.26,0.23,2454.92,28.75
7680,1.25,0.23,2472.12,28.75
7740,1.25,0.23,2489.26,28.75
7800,1.26,0.23,2506.39,28.75
7860,1.25,0.23,2523.49,28.75
7920,1.25,0.23,2540.58,28.69
7980,1.25,0.23,2557.68,28.75
8040,1.25,0.23,2574.72,28.69
8100,1.25,0.23,2591.71,28.69
8160,1.25,0.23,2608.69,28.69
8220,1.25,0.23,2625.67,28.69
8280,1.25,0.23,2642.63,28.69
8340,1.25,0.23,2659.60,28.69
8400,1.25,0.23,2676.55,28.69
8460,1.25,0.23,2693.47,28.62
8520,1.25,0.23,2710.33,28.69
8580,1.25,0.23,2727.19,28.62
8640,1.25,0.23,2744.03,28.62
8700,1.24,0.23,2760.86,28.62
8760,1.24,0.23,2777.63,28.62
8820,1.24,0.23,2794.36,28.62
8880,1.24,0.23,2811.08,28.56
8940,1.24,0.22,2827.80,28.56
9000,1.24,0.22,2844.50,28.56
9060,1.24,0.23,2861.19,28.56
9120,1.24,0.23,2877.83,28.50
9180,1.23,0.22,2894.43,28.50
9240,1.23,0.22,2911.02,28.50
9300,1.23,0.22,2927.60,28.50
9360,1.24,0.22,2944.18,28.44
9420,1.23,0.22,2960.73,28.44
9480,1.23,0.22,2977.24,28.44
9540,1.23,0.22,2993.71,28.44
9600,1.24,0.22,3010.18,28.44
9660,1.23,0.22,3026.63,28.37
9720,1.23,0.22,3043.08,28.37
9780,1.23,0.22,3059.50,28.37
9840,1.23,0.22,3075.93,28.37
9900,1.23,0.22,3092.33,28.37
9960,1.22,0.22,3108.70,28.37
10020,1.23,0.22,3125.04,28.37
10080,1.22,0.22,3141.36,28.31
10140,1.22,0.22,3157.67,28.37
10200,1.22,0.22,3174.00,28.31
10260,1.22,0.22,3190.30,28.31
10320,1.22,0.22,3206.59,28.37
10380,1.22,0.22,3222.87,28.31
10440,1.22,0.22,3239.14,28.31
10500,1.22,0.22,3255.34,28.31
10560,1.22,0.22,3271.54,28.31
10620,1.21,0.22,3287.71,28.31
10680,1.22,0.22,3303.88,28.25
10740,1.22,0.22,3320.03,28.31
10800,1.21,0.22,3336.12,28.25
10860,1.22,0.22,3352.19,28.25
10920,1.21,0.22,3368.25,28.19
10980,1.21,0.22,3384.30,28.25
11040,1.21,0.22,3400.35,28.25
11100,1.22,0.22,3416.40,28.19
11160,1.21,0.22,3432.42,28.19
11220,1.21,0.22,3448.41,28.19
11280,1.21,0.22,3464.38,28.12
11340,1.22,0.22,3480.32,28.12
11400,1.21,0.22,3496.24,28.12
11460,1.21,0.22,3512.16,28.06
11520,1.21,0.22,3528.09,28.12
11580,1.21,0.22,3543.99,28.06
11640,1.21,0.22,3559.84,28.06
11700,1.21,0.22,3575.66,28.06
11760,1.21,0.22,3591.46,28.06
11820,1.21,0.22,3607.27,28.06
11880,1.21,0.22,3623.07,28.06
11940,1.21,0.22,3638.86,28.06
12000,1.20,0.22,3654.65,28.06
12060,1.21,0.22,3670.43,28.06
12120,1.20,0.22,3686.21,28.06
12180,1.20,0.22,3701.96,28.06
12240,1.20,0.22,3717.64,28.06
12300,1.20,0.22,3733.32,28.00
12360,1.20,0.22,3748.99,28.06
12420,1.20,0.22,3764.67,28.00
12480,1.20,0.22,3780.32,28.00
12540,1.20,0.22,3795.97,28.00
12600,1.20,0.22,3811.61,28.00
12660,1.20,0.22,3827.21,28.00
12720,1.20,0.22,3842.76,28.00
12780,1.19,0.22,3858.33,28.00
12840,1.19,0.22,3873.89,28.00
12900,1.20,0.22,3889.42,28.00
12960,1.20,0.22,3904.96,28.00
13020,1.19,0.22,3920.48,27.94
13080,1.19,0.22,3935.98,27.94
13140,1.20,0.22,3951.44,27.94
13200,1.20,0.22,3966.89,27.94
13260,1.19,0.22,3982.32,27.94
13320,1.19,0.22,3997.75,27.87
13380,1.19,0.22,4013.17,27.87
13440,1.19,0.22,4028.58,27.87
13500,1.19,0.22,4043.98,27.87
13560,1.19,0.22,4059.37,27.81
13620,1.19,0.22,4074.73,27.81
13680,1.19,0.22,4090.08,27.81
13740,1.18,0.21,4105.42,27.81
13800,1.18,0.21,4120.72,27.81
13860,1.18,0.21,4136.02,27.81
13920,1.18,0.21,4151.31,27.81
13980,1.18,0.21,4166.60,27.81
14040,1.18,0.21,4181.88,27.75
14100,1.18,0.21,4197.16,27.81
14160,1.18,0.21,4212.41,27.75
14220,1.18,0.21,4227.64,27.75
14280,1.18,0.21,4242.83,27.75
14340,1.18,0.21,4258.01,27.75
14400,1.18,0.21,4273.19,27.75
14460,1.18,0.21,4288.36,27.81
14520,1.18,0.21,4303.53,27.75
14580,1.18,0.21,4318.69,27.75
14640,1.18,0.21,4333.84,27.81
14700,1.17,0.21,4348.98,27.81
14760,1.18,0.21,4364.09,27.75
14820,1.18,0.21,4379.17,27.75
14880,1.17,0.21,4394.22,27.75
14940,1.18,0.21,4409.28,27.75
15000,1.17,0.21,4424.31,27.75
15060,1.17,0.21,4439.35,27.75
15120,1.17,0.21,4454.37,27.75
15180,1.18,0.21,4469.39,27.75
15240,1.17,0.21,4484.40,27.75
15300,1.17,0.21,4499.39,27.69
15360,1.17,0.21,4514.34,27.69
15420,1.17,0.21,4529.26,27.69
15480,1.17,0.21,4544.18,27.69
15540,1.17,0.21,4559.08,27.69
15600,1.17,0.21,4573.99,27.69
15660,1.17,0.21,4588.90,27.62
15720,1.17,0.21,4603.79,27.62
15780,1.17,0.21,4618.67,27.62
15840,1.16,0.21,4633.53,27.62
15900,1.17,0.21,4648.34,27.56
15960,1.17,0.21,4663.15,27.56
16020,1.17,0.21,4677.93,27.56
16080,1.16,0.21,4692.72,27.56
16140,1.17,0.21,4707.50,27.56
16200,1.17,0.21,4722.27,27.56
16260,1.17,0.21,4737.03,27.56
16320,1.16,0.21,4751.75,27.56
16380,1.16,0.21,4766.45,27.56
16440,1.16,0.21,4781.13,27.56
16500,1.16,0.21,4795.82,27.56
16560,1.16,0.21,4810.49,27.56
16620,1.16,0.21,4825.16,27.56
16680,1.16,0.21,4839.82,27.56
16740,1.16,0.21,4854.47,27.56
16800,1.16,0.21,4869.10,27.56
16860,1.15,0.21,4883.72,27.56
16920,1.16,0.21,4898.29,27.50
16980,1.16,0.21,4912.85,27.50
17040,1.16,0.21,4927.40,27.50
17100,1.15,0.21,4941.94,27.50
17160,1.15,0.21,4956.46,27.50
17220,1.16,0.21,4971.00,27.44
17280,1.16,0.21,4985.52,27.50
17340,1.15,0.21,5000.04,27.44
17400,1.15,0.21,5014.55,27.44
17460,1.15,0.21,5029.04,27.50
17520,1.15,0.21,5043.48,27.44
17580,1.15,0.21,5057.92,27.37
17640,1.15,0.21,5072.35,27.37
17700,1.15,0.21,5086.77,27.37
17760,1.16,0.21,5101.17,27.37
17820,1.15,0.21,5115.57,27.37
17880,1.15,0.21,5129.95,27.37
17940,1.14,0.21,5144.28,27.31
18000,1.15,0.21,5158.60,27.37
18060,1.15,0.21,5172.90,27.37
18120,1.14,0.21,5187.20,27.31
18180,1.14,0.21,5201.49,27.31
18240,1.14,0.21,5215.78,27.31
18300,1.14,0.21,5230.06,27.31
18360,1.14,0.21,5244.33,27.31
18420,1.14,0.21,5258.58,27.31
18480,1.14,0.21,5272.81,27.31
18540,1.14,0.21,5287.00,27.31
18600,1.14,0.21,5301.20,27.25
18660,1.14,0.21,5315.37,27.31
18720,1.14,0.21,5329.54,27.31
18780,1.13,0.21,5343.69,27.25
18840,1.14,0.21,5357.84,27.31
18900,1.14,0.21,5371.99,27.31
18960,1.14,0.21,5386.11,27.25
19020,1.14,0.21,5400.21,27.25
19080,1.13,0.21,5414.28,27.25
19140,1.13,0.21,5428.36,27.25
19200,1.13,0.21,5442.43,27.25
19260,1.14,0.21,5456.49,27.19
19320,1.14,0.21,5470.54,27.19
19380,1.13,0.21,5484.59,27.19
19440,1.13,0.21,5498.62,27.19
19500,1.13,0.21,5512.62,27.19
19560,1.13,0.21,5526.59,27.12
19620,1.13,0.21,5540.52,27.12
19680,1.13,0.21,5554.46,27.12
19740,1.13,0.21,5568.39,27.12
19800,1.13,0.21,5582.31,27.12
19860,1.13,0.21,5596.22,27.12
19920,1.12,0.20,5610.10,27.12
19980,1.13,0.21,5623.97,27.06
20040,1.13,0.21,5637.81,27.06
20100,1.13,0.21,5651.63,27.12
20160,1.12,0.20,5665.45,27.06
20220,1.13,0.21,5679.27,27.06
20280,1.13,0.21,5693.08,27.06
20340,1.13,0.21,5706.87,27.06
20400,1.12,0.20,5720.63,27.06
20460,1.12,0.20,5734.37,27.06
20520,1.12,0.20,5748.09,27.06
20580,1.12,0.20,5761.81,27.06
20640,1.12,0.20,5775.51,27.06
20700,1.12,0.20,5789.21,27.06
20760,1.12,0.20,5802.90,27.06
20820,1.12,0.20,5816.58,27.06
20880,1.12,0.20,5830.22,27.06
20940,1.12,0.20,5843.86,27.06
21000,1.12,0.20,5857.48,27.06
21060,1.12,0.20,5871.08,27.00
21120,1.12,0.20,5884.67,27.00
21180,1.11,0.20,5898.26,27.00
21240,1.11,0.20,5911.84,27.00
21300,1.12,0.20,5925.41,27.00
21360,1.11,0.20,5938.97,27.00
21420,1.11,0.20,5952.49,27.00
21480,1.11,0.20,5965.97,26.94
21540,1.11,0.20,5979.43,27.00
21600,1.11,0.20,5992.87,26.94
21660,1.11,0.20,6006.31,26.94
21720,1.11,0.20,6019.71,26.87
21780,1.10,0.20,6033.07,26.87
21840,1.11,0.20,6046.41,26.87
21900,1.10,0.20,6059.75,26.87
21960,1.10,0.20,6073.07,26.87
22020,1.10,0.20,6086.39,26.87
22080,1.10,0.20,6099.70,26.87
22140,1.10,0.20,6112.99,26.87
22200,1.10,0.20,6126.23,26.87
22260,1.10,0.20,6139.45,26.87
22320,1.10,0.20,6152.67,26.87
22380,1.10,0.20,6165.86,26.81
22440,1.10,0.20,6179.06,26.81
22500,1.10,0.20,6192.24,26.87
22560,1.10,0.20,6205.41,26.87
22620,1.09,0.20,6218.54,26.87
22680,1.09,0.20,6231.66,26.81
22740,1.09,0.20,6244.75,26.81
22800,1.09,0.20,6257.85,26.81
22860,1.09,0.20,6270.93,26.87
22920,1.09,0.20,6284.01,26.81
22980,1.09,0.20,6297.08,26.81
23040,1.09,0.20,6310.12,26.81
23100,1.09,0.20,6323.13,26.81
23160,1.09,0.20,6336.11,26.81
23220,1.09,0.20,6349.08,26.81
23280,1.09,0.20,6362.03,26.81
23340,1.09,0.20,6374.98,26.81
23400,1.09,0.20,6387.89,26.75
23460,1.08,0.20,6400.78,26.75
23520,1.08,0.20,6413.66,26.81
23580,1.09,0.20,6426.53,26.75
23640,1.08,0.20,6439.39,26.75
23700,1.08,0.20,6452.23,26.75
23760,1.08,0.20,6465.04,26.69
23820,1.08,0.20,6477.82,26.69
23880,1.08,0.20,6490.59,26.69
23940,1.08,0.20,6503.35,26.69
24000,1.08,0.20,6516.09,26.69
24060,1.08,0.20,6528.82,26.62
24120,1.08,0.20,6541.50,26.62
24180,1.08,0.20,6554.16,26.69
24240,1.07,0.20,6566.80,26.62
24300,1.07,0.20,6579.45,26.62
24360,1.07,0.20,6592.06,26.62
24420,1.07,0.20,6604.62,26.62
24480,1.07,0.20,6617.16,26.62
24540,1.07,0.19,6629.70,26.62
24600,1.07,0.20,6642.23,26.62
24660,1.07,0.20,6654.75,26.62
24720,1.07,0.19,6667.25,26.62
24780,1.07,0.19,6679.72,26.56
24840,1.07,0.20,6692.15,26.62
24900,1.07,0.19,6704.57,26.62
24960,1.07,0.19,6716.98,26.56
25020,1.06,0.19,6729.37,26.56
25080,1.06,0.19,6741.72,26.62
25140,1.06,0.19,6754.03,26.56
25200,1.06,0.19,6766.32,26.56
25260,1.06,0.19,6778.60,26.56
25320,1.06,0.19,6790.84,26.56
25380,1.06,0.19,6803.04,26.56
25440,1.06,0.19,6815.24,26.56
25500,1.05,0.19,6827.42,26.56
25560,1.05,0.19,6839.59,26.56
25620,1.05,0.19,6851.73,26.50
25680,1.05,0.19,6863.82,26.50
25740,1.05,0.19,6875.90,26.50
25800,1.05,0.19,6887.97,26.44
25860,1.05,0.19,6900.01,26.50
25920,1.05,0.19,6912.04,26.44
25980,1.05,0.19,6924.02,26.44
26040,1.04,0.19,6935.98,26.44
26100,1.04,0.19,6947.92,26.44
26160,1.04,0.19,6959.85,26.44
26220,1.04,0.19,6971.71,26.44
26280,1.04,0.19,6983.56,26.44
26340,1.04,0.19,6995.40,26.44
26400,1.04,0.19,7007.22,26.37
26460,1.04,0.19,7018.97,26.37
26520,1.04,0.19,7030.73,26.37
26580,1.03,0.19,7042.45,26.37
26640,1.03,0.19,7054.11,26.37
26700,1.03,0.19,7065.73,26.37
26760,1.03,0.19,7077.33,26.37
26820,1.03,0.19,7088.87,26.37
26880,1.03,0.19,7100.40,26.37
26940,1.02,0.19,7111.90,26.37
27000,1.02,0.19,7123.36,26.37
27060,1.02,0.19,7134.79,26.37
27120,1.02,0.18,7146.18,26.31
27180,1.02,0.19,7157.52,26.31
27240,1.02,0.18,7168.82,26.31
27300,1.01,0.18,7180.09,26.31
27360,1.01,0.18,7191.27,26.31
27420,1.01,0.18,7202.41,26.31
27480,1.01,0.18,7213.49,26.25
27540,1.00,0.18,7224.49,26.25
27600,1.00,0.18,7235.44,26.25
27660,1.00,0.18,7246.28,26.25
27720,1.00,0.18,7257.05,26.25
27780,0.99,0.18,7267.76,26.19
27840,0.98,0.18,7278.38,26.12
27900,0.98,0.18,7288.91,26.12
27960,0.98,0.18,7299.32,26.12
28020,0.97,0.18,7309.63,26.12
28080,0.96,0.17,7319.81,26.06
28140,0.96,0.17,7329.86,26.06
28200,0.95,0.17,7339.75,26.00
28260,0.94,0.17,7349.49,26.00
28320,0.93,0.17,7359.04,26.00
28380,0.92,0.17,7368.40,25.94
28440,0.91,0.17,7377.52,25.94
28500,0.90,0.16,7386.39,25.87
28560,0.88,0.16,7394.97,25.87
28620,0.86,0.16,7403.23,25.81
28680,0.84,0.15,7411.12,25.81
28740,0.82,0.15,7418.63,25.69
28800,0.80,0.15,7425.78,25.69
28860,0.78,0.14,7432.58,25.62
28920,0.77,0.14,7439.07,25.56
28980,0.74,0.13,7445.24,25.50
29040,0.72,0.13,7451.06,25.44
29100,0.69,0.13,7456.53,25.37
29160,0.66,0.12,7461.58,25.25
29220,0.62,0.11,7466.07,25.19
29280,0.56,0.10,7469.89,25.12
29340,0.50,0.09,7472.96,25.00
29400,0.44,0.08,7475.35,24.87
29460,0.41,0.07,7477.26,24.81
29520,0.38,0.07,7478.92,24.69
29580,0.37,0.07,7480.43,24.56
29640,0.36,0.06,7481.85,24.50
29700,0.35,0.06,7483.22,24.44
29760,0.35,0.06,7484.56,24.37
29820,0.34,0.06,7485.87,24.31
29880,0.34,0.06,7487.14,24.31
29940,0.34,0.06,7488.38,24.25
30000,0.34,0.06,7489.59,24.19
30060,0.33,0.06,7490.77,24.19
30120,0.32,0.06,7491.93,24.12
30180,0.32,0.06,7493.06,24.12
30240,0.31,0.06,7494.16,24.06
30300,0.31,0.06,7495.22,24.06
30360,0.30,0.06,7496.25,24.00
30420,0.30,0.06,7497.25,24.00
30480,0.30,0.05,7498.23,24.00
30540,0.30,0.05,7499.19,23.94
30600,0.29,0.05,7500.12,23.94
30660,0.28,0.05,7501.03,23.94
30720,0.28,0.05,7501.91,23.94
30780,0.27,0.05,7502.76,23.87
30840,0.27,0.05,7503.58,23.94
30900,0.27,0.05,7504.38,23.87
30960,0.26,0.05,7505.15,23.87
31020,0.25,0.05,7505.89,23.87
31080,0.25,0.05,7506.61,23.81
31140,0.25,0.05,7507.31,23.81
31200,0.24,0.04,7507.98,23.81
31260,0.24,0.04,7508.62,23.81
31320,0.24,0.04,7509.25,23.81
31380,0.23,0.04,7509.86,23.75
31440,0.23,0.04,7510.45,23.75
31500,0.23,0.04,7511.03,23.75
31560,0.22,0.04,7511.59,23.75
31620,0.22,0.04,7512.14,23.69
31680,0.22,0.04,7512.67,23.69
31740,0.21,0.04,7513.17,23.69
31800,0.21,0.04,7513.66,23.69
31860,0.21,0.04,7514.13,23.69
31920,0.21,0.04,7514.60,23.69
