Repository: dhennessy/BatteryCapacityTester

The purpose of this project was to compare the capacities of various brands of Alkaline
battery (none of which include their capacity in their packaging). Read more about the
experiment at [this blog post](http://denishennessy.com/2012/04/08/measuring-battery-capacity-with-an-arduino/)

Updated 2015 by Nerd Ralph so Vcc is not hard coded to 5V and voltage sampling is each minute instead of each second.

File: Results/energizer-lithium-mins.csv
time,voltage,current,joules,temp
60,1.50,0.27,26.49,28.25
120,1.47,0.27,50.60,29.12
180,1.45,0.26,73.79,29.62
240,1.44,0.26,96.55,30.00
300,1.44,0.26,119.26,30.25
360,1.44,0.26,141.96,30.50
420,1.44,0.26,164.67,30.62
480,1.45,0.26,187.39,30.81
540,1.44,0.26,210.15,30.94
600,1.44,0.26,232.92,31.06
660,1.44,0.26,255.72,31.12
720,1.45,0.26,278.55,31.25
780,1.45,0.26,301.37,31.31
840,1.45,0.26,324.20,31.37
900,1.45,0.26,347.04,31.44
960,1.45,0.26,369.90,31.50
1020,1.45,0.26,392.75,31.62
1080,1.45,0.26,415.60,31.69
1140,1.45,0.26,438.45,31.69
1200,1.45,0.26,461.31,31.75
1260,1.45,0.26,484.17,31.75
1320,1.45,0.26,507.03,31.81
1380,1.45,0.26,529.91,31.81
1440,1.45,0.26,552.80,31.87
1500,1.45,0.26,575.68,31.87
1560,1.45,0.26,598.56,31.87
1620,1.45,0.26,621.42,31.94
1680,1.45,0.26,644.31,31.94
1740,1.45,0.26,667.19,31.94
1800,1.45,0.26,690.07,32.00
1860,1.45,0.26,712.94,32.00
1920,1.45,0.26,735.80,32.00
1980,1.45,0.26,758.66,32.00
2040,1.45,0.26,781.55,32.00
2100,1.45,0.26,804.41,32.06
2160,1.45,0.26,827.28,32.06
2220,1.45,0.26,850.19,32.06
2280,1.46,0.26,873.12,32.06
2340,1.45,0.26,896.00,32.06
2400,1.45,0.26,918.89,32.06
2460,1.45,0.26,941.75,32.06
2520,1.45,0.26,964.63,32.06
2580,1.45,0.26,987.51,32.06
2640,1.45,0.26,1010.37,32.06
2700,1.45,0.26,1033.22,32.06
2760,1.46,0.26,1056.08,32.06
2820,1.45,0.26,1078.95,32.06
2880,1.45,0.26,1101.80,32.06
2940,1.45,0.26,1124.66,32.06
3000,1.45,0.26,1147.51,32.06
3060,1.45,0.26,1170.38,32.06
3120,1.45,0.26,1193.24,32.06
3180,1.45,0.26,1216.09,32.06
3240,1.45,0.26,1238.94,32.00
3300,1.46,0.26,1261.80,32.06
3360,1.45,0.26,1284.65,32.06
3420,1.45,0.26,1307.50,32.06
3480,1.45,0.26,1330.35,32.06
3540,1.45,0.26,1353.20,32.00
3600,1.45,0.26,1376.04,32.00
3660,1.45,0.26,1398.89,32.00
3720,1.45,0.26,1421.73,32.00
3780,1.45,0.26,1444.57,32.00
3840,1.45,0.26,1467.41,32.00
3900,1.45,0.26,1490.27,32.00
3960,1.45,0.26,1513.09,32.00
4020,1.45,0.26,1535.94,32.00
4080,1.45,0.26,1558.76,32.00
4140,1.45,0.26,1581.63,31.94
4200,1.45,0.26,1604.48,31.94
4260,1.45,0.26,1627.34,31.94
4320,1.44,0.26,1650.17,32.00
4380,1.45,0.26,1673.00,32.00
4440,1.45,0.26,1695.82,31.94
4500,1.45,0.26,1718.63,31.94
4560,1.45,0.26,1741.45,32.00
4620,1.45,0.26,1764.28,31.94
4680,1.45,0.26,1787.10,31.94
4740,1.44,0.26,1809.92,31.94
4800,1.45,0.26,1832.73,31.94
4860,1.44,0.26,1855.54,31.94
4920,1.44,0.26,1878.34,31.94
4980,1.44,0.26,1901.14,31.87
5040,1.45,0.26,1923.92,31.87
5100,1.45,0.26,1946.70,31.87
5160,1.44,0.26,1969.46,31.87
5220,1.44,0.26,1992.21,31.87
5280,1.45,0.26,2014.96,31.87
5340,1.45,0.26,2037.70,31.87
5400,1.45,0.26,2060.43,31.87
5460,1.44,0.26,2083.16,31.81
5520,1.45,0.26,2105.89,31.81
5580,1.45,0.26,2128.61,31.81
5640,1.45,0.26,2151.33,31.81
5700,1.44,0.26,2174.04,31.75
5760,1.45,0.26,2196.80,31.75
5820,1.45,0.26,2219.55,31.75
5880,1.45,0.26,2242.33,31.75
5940,1.45,0.26,2265.07,31.75
6000,1.45,0.26,2287.83,31.69
6060,1.45,0.26,2310.54,31.69
6120,1.45,0.26,2333.26,31.69
6180,1.45,0.26,2355.95,31.69
6240,1.44,0.26,2378.65,31.62
6300,1.45,0.26,2401.34,31.62
6360,1.45,0.26,2424.04,31.62
6420,1.45,0.26,2446.73,31.62
6480,1.44,0.26,2469.42,31.62
6540,1.44,0.26,2492.10,31.56
6600,1.45,0.26,2514.78,31.56
6660,1.45,0.26,2537.46,31.50
6720,1.44,0.26,2560.11,31.56
6780,1.44,0.26,2582.73,31.50
6840,1.45,0.26,2605.32,31.50
6900,1.45,0.26,2627.93,31.44
6960,1.44,0.26,2650.52,31.44
7020,1.44,0.26,2673.11,31.44
7080,1.44,0.26,2695.69,31.44
7140,1.45,0.26,2718.27,31.44
7200,1.44,0.26,2740.83,31.37
7260,1.44,0.26,2763.38,31.37
7320,1.44,0.26,2785.93,31.31
7380,1.45,0.26,2808.49,31.31
7440,1.44,0.26,2831.04,31.31
7500,1.44,0.26,2853.59,31.25
7560,1.44,0.26,2876.14,31.25
7620,1.44,0.26,2898.69,31.19
7680,1.44,0.26,2921.23,31.19
7740,1.44,0.26,2943.79,31.12
7800,1.44,0.26,2966.34,31.12
7860,1.44,0.26,2988.88,31.12
7920,1.44,0.26,3011.42,31.12
7980,1.43,0.26,3033.94,31.06
8040,1.43,0.26,3056.41,31.06
8100,1.43,0.26,3078.88,31.06
8160,1.43,0.26,3101.34,31.00
8220,1.43,0.26,3123.79,31.00
8280,1.43,0.26,3146.23,31.00
8340,1.43,0.26,3168.66,30.94
8400,1.43,0.26,3191.06,30.87
8460,1.43,0.26,3213.47,30.94
8520,1.43,0.26,3235.88,30.87
8580,1.43,0.26,3258.29,30.87
8640,1.44,0.26,3280.68,30.87
8700,1.43,0.26,3303.08,30.87
8760,1.43,0.26,3325.48,30.81
8820,1.43,0.26,3347.87,30.81
8880,1.44,0.26,3370.26,30.75
8940,1.43,0.26,3392.63,30.75
9000,1.43,0.26,3415.01,30.69
9060,1.43,0.26,3437.37,30.69
9120,1.44,0.26,3459.74,30.69
9180,1.44,0.26,3482.09,30.69
9240,1.43,0.26,3504.43,30.62
9300,1.43,0.26,3526.75,30.62
9360,1.44,0.26,3549.08,30.62
9420,1.44,0.26,3571.46,30.62
9480,1.43,0.26,3593.83,30.56
9540,1.43,0.26,3616.16,30.50
9600,1.44,0.26,3638.48,30.50
9660,1.44,0.26,3660.79,30.50
9720,1.43,0.26,3683.05,30.50
9780,1.43,0.26,3705.32,30.44
9840,1.44,0.26,3727.59,30.44
9900,1.43,0.26,3749.84,30.44
9960,1.43,0.26,3772.10,30.44
10020,1.43,0.26,3794.35,30.37
10080,1.43,0.26,3816.60,30.37
10140,1.43,0.26,3838.83,30.37
10200,1.43,0.26,3861.08,30.37
10260,1.43,0.26,3883.32,30.31
10320,1.43,0.26,3905.54,30.31
10380,1.43,0.26,3927.74,30.31
10440,1.43,0.26,3949.94,30.25
10500,1.43,0.26,3972.12,30.25
10560,1.43,0.26,3994.29,30.25
10620,1.43,0.26,4016.43,30.25
10680,1.43,0.26,4038.63,30.19
10740,1.43,0.26,4060.82,30.19
10800,1.43,0.26,4082.99,30.12
10860,1.43,0.26,4105.13,30.12
10920,1.43,0.26,4127.28,30.12
10980,1.43,0.26,4149.40,30.12
11040,1.42,0.26,4171.49,30.06
11100,1.42,0.26,4193.58,30.06
11160,1.42,0.26,4215.69,30.06
11220,1.43,0.26,4237.80,30.06
11280,1.42,0.26,4259.90,30.00
11340,1.43,0.26,4281.99,30.00
11400,1.42,0.26,4304.07,30.00
11460,1.43,0.26,4326.16,29.94
11520,1.42,0.26,4348.24,29.94
11580,1.42,0.26,4370.31,29.94
11640,1.42,0.26,4392.34,29.94
11700,1.42,0.26,4414.34,29.87
11760,1.42,0.26,4436.36,29.87
11820,1.42,0.26,4458.37,29.87
11880,1.42,0.26,4480.35,29.81
11940,1.42,0.26,4502.36,29.81
12000,1.42,0.26,4524.33,29.81
12060,1.42,0.26,4546.30,29.75
12120,1.42,0.26,4568.25,29.75
12180,1.42,0.26,4590.21,29.75
12240,1.42,0.26,4612.14,29.75
12300,1.42,0.26,4634.08,29.75
12360,1.42,0.26,4656.02,29.69
12420,1.42,0.26,4677.97,29.69
12480,1.41,0.26,4699.90,29.69
12540,1.42,0.26,4721.84,29.62
12600,1.42,0.26,4743.76,29.62
12660,1.42,0.26,4765.68,29.62
12720,1.42,0.26,4787.58,29.62
12780,1.42,0.26,4809.44,29.56
12840,1.41,0.26,4831.28,29.56
12900,1.42,0.26,4853.09,29.56
12960,1.42,0.26,4874.97,29.50
13020,1.42,0.26,4896.82,29.50
13080,1.41,0.26,4918.65,29.50
13140,1.41,0.26,4940.47,29.50
13200,1.42,0.26,4962.29,29.44
13260,1.42,0.26,4984.09,29.44
13320,1.41,0.26,5005.88,29.44
13380,1.41,0.26,5027.67,29.44
13440,1.42,0.26,5049.44,29.44
13500,1.42,0.26,5071.22,29.44
13560,1.41,0.26,5092.98,29.37
13620,1.41,0.26,5114.76,29.37
13680,1.42,0.26,5136.53,29.31
13740,1.42,0.26,5158.29,29.31
13800,1.42,0.26,5180.03,29.31
13860,1.41,0.26,5201.75,29.31
13920,1.41,0.26,5223.45,29.25
13980,1.41,0.26,5245.11,29.31
14040,1.41,0.26,5266.77,29.25
14100,1.41,0.26,5288.41,29.25
14160,1.41,0.26,5310.06,29.19
14220,1.41,0.26,5331.68,29.19
14280,1.41,0.26,5353.32,29.19
14340,1.41,0.26,5374.94,29.19
14400,1.41,0.26,5396.57,29.12
14460,1.41,0.26,5418.19,29.12
14520,1.41,0.26,5439.81,29.12
14580,1.41,0.26,5461.42,29.12
14640,1.41,0.26,5483.04,29.06
14700,1.41,0.26,5504.63,29.06
14760,1.41,0.26,5526.23,29.06
14820,1.41,0.26,5547.85,29.06
14880,1.41,0.26,5569.47,29.00
14940,1.41,0.26,5591.06,29.00
15000,1.41,0.26,5612.66,29.00
15060,1.41,0.26,5634.24,29.00
15120,1.40,0.25,5655.78,29.00
15180,1.40,0.25,5677.29,29.00
15240,1.41,0.26,5698.80,28.94
15300,1.41,0.26,5720.29,28.94
15360,1.40,0.25,5741.78,28.94
15420,1.40,0.25,5763.26,28.94
15480,1.40,0.25,5784.72,28.87
15540,1.41,0.26,5806.20,28.87
15600,1.40,0.25,5827.66,28.81
15660,1.40,0.25,5849.14,28.87
15720,1.40,0.25,5870.62,28.87
15780,1.40,0.25,5892.09,28.81
15840,1.40,0.25,5913.56,28.81
15900,1.40,0.25,5935.01,28.81
15960,1.40,0.25,5956.47,28.75
16020,1.40,0.25,5977.92,28.75
16080,1.40,0.25,5999.34,28.75
16140,1.40,0.25,6020.76,28.75
16200,1.40,0.25,6042.14,28.69
16260,1.40,0.25,6063.53,28.69
16320,1.40,0.25,6084.87,28.69
16380,1.40,0.25,6106.25,28.69
16440,1.40,0.25,6127.59,28.69
16500,1.40,0.25,6148.96,28.62
16560,1.39,0.25,6170.32,28.62
16620,1.40,0.25,6191.69,28.62
16680,1.40,0.25,6213.03,28.62
16740,1.40,0.25,6234.36,28.62
16800,1.40,0.25,6255.68,28.56
16860,1.40,0.25,6277.02,28.56
16920,1.40,0.25,6298.34,28.56
16980,1.40,0.25,6319.65,28.50
17040,1.40,0.25,6340.96,28.56
17100,1.40,0.25,6362.26,28.50
17160,1.39,0.25,6383.53,28.50
17220,1.40,0.25,6404.78,28.50
17280,1.40,0.25,6426.03,28.44
17340,1.40,0.25,6447.25,28.44
17400,1.39,0.25,6468.47,28.44
17460,1.39,0.25,6489.69,28.44
17520,1.40,0.25,6510.88,28.37
17580,1.40,0.25,6532.07,28.44
17640,1.40,0.25,6553.26,28.37
17700,1.39,0.25,6574.45,28.37
17760,1.40,0.25,6595.64,28.37
17820,1.40,0.25,6616.82,28.37
17880,1.40,0.25,6638.00,28.31
17940,1.39,0.25,6659.18,28.31
18000,1.40,0.25,6680.36,28.31
18060,1.40,0.25,6701.53,28.31
18120,1.40,0.25,6722.70,28.31
18180,1.39,0.25,6743.85,28.25
18240,1.39,0.25,6764.98,28.31
18300,1.40,0.25,6786.08,28.25
18360,1.40,0.25,6807.16,28.25
18420,1.39,0.25,6828.29,28.25
18480,1.39,0.25,6849.41,28.25
18540,1.39,0.25,6870.49,28.25
18600,1.40,0.25,6891.60,28.19
18660,1.40,0.25,6912.67,28.19
18720,1.39,0.25,6933.73,28.19
18780,1.39,0.25,6954.78,28.19
18840,1.39,0.25,6975.82,28.12
18900,1.39,0.25,6996.87,28.12
18960,1.39,0.25,7017.90,28.12
19020,1.39,0.25,7038.93,28.12
19080,1.39,0.25,7059.96,28.12
19140,1.39,0.25,7080.98,28.06
19200,1.39,0.25,7101.99,28.06
19260,1.39,0.25,7123.00,28.06
19320,1.39,0.25,7143.99,28.06
19380,1.39,0.25,7164.97,28.06
19440,1.38,0.25,7185.94,28.00
19500,1.38,0.25,7206.89,28.00
19560,1.38,0.25,7227.84,28.00
19620,1.39,0.25,7248.79,28.00
19680,1.38,0.25,7269.72,28.00
19740,1.38,0.25,7290.64,28.00
19800,1.38,0.25,7311.56,27.94
19860,1.38,0.25,7332.47,27.94
19920,1.39,0.25,7353.37,27.94
19980,1.38,0.25,7374.28,27.94
20040,1.38,0.25,7395.17,27.87
20100,1.38,0.25,7416.06,27.87
20160,1.38,0.25,7436.96,27.94
20220,1.38,0.25,7457.87,27.87
20280,1.38,0.25,7478.76,27.87
20340,1.38,0.25,7499.65,27.87
20400,1.38,0.25,7520.53,27.87
20460,1.38,0.25,7541.41,27.81
20520,1.38,0.25,7562.25,27.81
20580,1.38,0.25,7583.10,27.81
20640,1.38,0.25,7603.92,27.81
20700,1.38,0.25,7624.74,27.81
20760,1.38,0.25,7645.54,27.75
20820,1.38,0.25,7666.33,27.75
20880,1.39,0.25,7687.10,27.75
20940,1.38,0.25,7707.87,27.75
21000,1.38,0.25,7728.64,27.69
21060,1.38,0.25,7749.40,27.69
21120,1.38,0.25,7770.16,27.69
21180,1.38,0.25,7790.89,27.69
21240,1.38,0.25,7811.62,27.69
21300,1.38,0.25,7832.37,27.69
21360,1.38,0.25,7853.12,27.69
21420,1.38,0.25,7873.85,27.62
21480,1.38,0.25,7894.58,27.62
21540,1.38,0.25,7915.27,27.62
21600,1.38,0.25,7935.94,27.62
21660,1.38,0.25,7956.64,27.62
21720,1.38,0.25,7977.31,27.62
21780,1.37,0.25,7997.97,27.56
21840,1.38,0.25,8018.61,27.56
21900,1.38,0.25,8039.25,27.56
21960,1.38,0.25,8059.89,27.56
22020,1.37,0.25,8080.54,27.56
22080,1.38,0.25,8101.18,27.56
22140,1.38,0.25,8121.82,27.50
22200,1.38,0.25,8142.44,27.50
22260,1.38,0.25,8163.04,27.50
22320,1.37,0.25,8183.66,27.50
22380,1.38,0.25,8204.28,27.44
22440,1.38,0.25,8224.91,27.44
22500,1.38,0.25,8245.52,27.44
22560,1.37,0.25,8266.12,27.44
22620,1.38,0.25,8286.72,27.44
22680,1.38,0.25,8307.32,27.44
22740,1.37,0.25,8327.90,27.44
22800,1.37,0.25,8348.45,27.37
22860,1.37,0.25,8368.99,27.44
22920,1.37,0.25,8389.52,27.37
22980,1.37,0.25,8410.04,27.37
23040,1.37,0.25,8430.53,27.37
23100,1.37,0.25,8451.03,27.37
23160,1.38,0.25,8471.52,27.37
23220,1.37,0.25,8492.00,27.31
23280,1.37,0.25,8512.49,27.37
23340,1.37,0.25,8532.98,27.31
23400,1.37,0.25,8553.46,27.31
23460,1.37,0.25,8573.93,27.31
23520,1.37,0.25,8594.40,27.25
23580,1.37,0.25,8614.86,27.31
23640,1.37,0.25,8635.30,27.31
23700,1.37,0.25,8655.74,27.25
23760,1.37,0.25,8676.20,27.25
23820,1.37,0.25,8696.67,27.25
23880,1.37,0.25,8717.11,27.25
23940,1.37,0.25,8737.55,27.25
24000,1.36,0.25,8757.95,27.25
24060,1.37,0.25,8778.36,27.19
24120,1.36,0.25,8798.73,27.19
24180,1.36,0.25,8819.10,27.19
24240,1.36,0.25,8839.45,27.25
24300,1.36,0.25,8859.81,27.19
24360,1.37,0.25,8880.16,27.19
24420,1.36,0.25,8900.49,27.19
24480,1.36,0.25,8920.82,27.19
24540,1.36,0.25,8941.16,27.19
24600,1.36,0.25,8961.48,27.19
24660,1.36,0.25,8981.80,27.12
24720,1.36,0.25,9002.09,27.12
24780,1.36,0.25,9022.38,27.12
24840,1.36,0.25,9042.67,27.12
24900,1.36,0.25,9062.91,27.12
24960,1.37,0.25,9083.15,27.06
25020,1.36,0.25,9103.36,27.06
25080,1.36,0.25,9123.58,27.06
25140,1.36,0.25,9143.81,27.06
25200,1.36,0.25,9164.04,27.06
25260,1.36,0.25,9184.27,27.06
25320,1.36,0.25,9204.50,27.06
25380,1.36,0.25,9224.70,27.06
25440,1.36,0.25,9244.89,27.06
25500,1.36,0.25,9265.07,27.06
25560,1.36,0.25,9285.25,27.00
25620,1.36,0.25,9305.43,27.00
25680,1.36,0.25,9325.60,27.00
25740,1.36,0.25,9345.77,27.00
25800,1.36,0.25,9365.93,27.00
25860,1.36,0.25,9386.09,26.94
25920,1.36,0.25,9406.23,26.94
25980,1.36,0.25,9426.33,26.94
26040,1.36,0.25,9446.40,26.94
26100,1.35,0.25,9466.45,26.94
26160,1.36,0.25,9486.52,26.94
26220,1.36,0.25,9506.56,26.94
26280,1.36,0.25,9526.59,26.87
26340,1.36,0.25,9546.63,26.87
26400,1.35,0.25,9566.66,26.87
26460,1.36,0.25,9586.68,26.87
26520,1.36,0.25,9606.71,26.87
26580,1.36,0.25,9626.72,26.87
26640,1.35,0.25,9646.74,26.81
26700,1.36,0.25,9666.75,26.87
26760,1.36,0.25,9686.76,26.81
26820,1.36,0.25,9706.76,26.81
26880,1.35,0.25,9726.77,26.81
26940,1.35,0.25,9746.78,26.81
27000,1.36,0.25,9766.75,26.81
27060,1.35,0.25,9786.72,26.81
27120,1.35,0.25,9806.70,26.75
27180,1.35,0.25,9826.62,26.81
27240,1.36,0.25,9846.55,26.75
27300,1.35,0.25,9866.46,26.75
27360,1.35,0.25,9886.37,26.75
27420,1.35,0.25,9906.30,26.75
27480,1.35,0.25,9926.20,26.75
27540,1.36,0.25,9946.10,26.75
27600,1.35,0.25,9966.00,26.69
27660,1.35,0.25,9985.88,26.75
27720,1.35,0.25,10005.75,26.69
27780,1.36,0.25,10025.61,26.69
27840,1.35,0.25,10045.45,26.69
27900,1.35,0.25,10065.32,26.69
27960,1.34,0.24,10085.16,26.69
28020,1.35,0.25,10104.98,26.69
28080,1.35,0.25,10124.76,26.62
28140,1.35,0.25,10144.54,26.62
28200,1.34,0.24,10164.30,26.62
28260,1.34,0.24,10184.06,26.62
28320,1.34,0.24,10203.81,26.62
28380,1.34,0.24,10223.58,26.62
28440,1.34,0.24,10243.31,26.62
28500,1.34,0.24,10263.05,26.56
28560,1.34,0.24,10282.77,26.56
28620,1.34,0.24,10302.50,26.56
28680,1.34,0.24,10322.20,26.56
28740,1.34,0.24,10341.92,26.56
28800,1.34,0.24,10361.62,26.56
28860,1.34,0.24,10381.31,26.56
28920,1.34,0.24,10401.00,26.56
28980,1.34,0.24,10420.66,26.50
29040,1.34,0.24,10440.29,26.50
29100,1.34,0.24,10459.91,26.50
29160,1.34,0.24,10479.54,26.50
29220,1.34,0.24,10499.17,26.50
29280,1.34,0.24,10518.82,26.44
29340,1.34,0.24,10538.42,26.50
29400,1.34,0.24,10558.04,26.50
29460,1.34,0.24,10577.65,26.44
29520,1.34,0.24,10597.24,26.50
29580,1.34,0.24,10616.82,26.44
29640,1.34,0.24,10636.39,26.44
29700,1.34,0.24,10655.95,26.44
29760,1.34,0.24,10675.51,26.44
29820,1.34,0.24,10695.06,26.44
29880,1.34,0.24,10714.60,26.37
29940,1.34,0.24,10734.11,26.37
30000,1.34,0.24,10753.61,26.37
30060,1.34,0.24,10773.09,26.37
30120,1.34,0.24,10792.56,26.37
30180,1.33,0.24,10812.02,26.37
30240,1.34,0.24,10831.49,26.37
30300,1.34,0.24,10850.93,26.31
30360,1.34,0.24,10870.39,26.37
30420,1.33,0.24,10889.82,26.31
30480,1.33,0.24,10909.26,26.31
30540,1.34,0.24,10928.70,26.31
30600,1.34,0.24,10948.13,26.31
30660,1.34,0.24,10967.56,26.31
30720,1.33,0.24,10986.97,26.31
30780,1.34,0.24,11006.38,26.31
30840,1.33,0.24,11025.75,26.25
30900,1.33,0.24,11045.10,26.25
30960,1.33,0.24,11064.50,26.25
31020,1.33,0.24,11083.90,26.25
31080,1.34,0.24,11103.26,26.25
31140,1.33,0.24,11122.62,26.25
31200,1.33,0.24,11141.94,26.19
31260,1.33,0.24,11161.26,26.25
31320,1.34,0.24,11180.57,26.19
31380,1.33,0.24,11199.86,26.19
31440,1.33,0.24,11219.15,26.19
31500,1.33,0.24,11238.43,26.19
31560,1.33,0.24,11257.71,26.12
31620,1.33,0.24,11276.99,26.12
31680,1.33,0.24,11296.25,26.12
31740,1.32,0.24,11315.49,26.19
31800,1.33,0.24,11334.70,26.12
31860,1.33,0.24,11353.91,26.12
31920,1.32,0.24,11373.08,26.12
31980,1.32,0.24,11392.27,26.12
32040,1.32,0.24,11411.44,26.06
32100,1.32,0.24,11430.60,26.12
32160,1.32,0.24,11449.75,26.12
32220,1.32,0.24,11468.91,26.12
32280,1.32,0.24,11488.06,26.06
32340,1.32,0.24,11507.21,26.12
32400,1.32,0.24,11526.35,26.12
32460,1.32,0.24,11545.50,26.12
32520,1.32,0.24,11564.63,26.12
32580,1.32,0.24,11583.75,26.06
32640,1.32,0.24,11602.87,26.06
32700,1.32,0.24,11621.96,26.12
32760,1.32,0.24,11641.05,26.06
32820,1.32,0.24,11660.18,26.06
32880,1.31,0.24,11679.25,26.06
32940,1.32,0.24,11698.33,26.12
33000,1.32,0.24,11717.41,26.12
33060,1.32,0.24,11736.46,26.12
33120,1.32,0.24,11755.50,26.12
33180,1.32,0.24,11774.54,26.12
33240,1.32,0.24,11793.56,26.12
33300,1.32,0.24,11812.59,26.06
33360,1.32,0.24,11831.60,26.12
33420,1.32,0.24,11850.61,26.06
33480,1.32,0.24,11869.59,26.12
33540,1.31,0.24,11888.54,26.12
33600,1.32,0.24,11907.50,26.12
33660,1.32,0.24,11926.42,26.06
33720,1.32,0.24,11945.33,26.12
33780,1.31,0.24,11964.25,26.12
33840,1.32,0.24,11983.15,26.12
33900,1.32,0.24,12002.04,26.12
33960,1.32,0.24,12020.92,26.12
34020,1.31,0.24,12039.79,26.12
34080,1.32,0.24,12058.67,26.12
34140,1.32,0.24,12077.54,26.12
34200,1.32,0.24,12096.38,26.12
34260,1.31,0.24,12115.22,26.12
34320,1.31,0.24,12134.03,26.12
34380,1.32,0.24,12152.81,26.12
34440,1.31,0.24,12171.59,26.12
34500,1.31,0.24,12190.36,26.12
34560,1.31,0.24,12209.15,26.12
34620,1.31,0.24,12227.93,26.12
34680,1.31,0.24,12246.70,26.12
34740,1.31,0.24,12265.44,26.12
34800,1.31,0.24,12284.18,26.12
34860,1.31,0.24,12302.92,26.12
34920,1.31,0.24,12321.65,26.12
34980,1.31,0.24,12340.36,26.12
35040,1.30,0.24,12359.04,26.12
35100,1.31,0.24,12377.68,26.12
35160,1.31,0.24,12396.32,26.12
35220,1.31,0.24,12414.94,26.12
35280,1.30,0.24,12433.54,26.12
35340,1.30,0.24,12452.13,26.12
35400,1.31,0.24,12470.72,26.12
35460,1.31,0.24,12489.29,26.12
35520,1.30,0.24,12507.84,26.12
35580,1.30,0.24,12526.37,26.12
35640,1.30,0.24,12544.86,26.12
35700,1.31,0.24,12563.34,26.12
35760,1.30,0.24,12581.83,26.12
35820,1.30,0.24,12600.29,26.12
35880,1.30,0.24,12618.74,26.12
35940,1.31,0.24,12637.18,26.12
36000,1.30,0.24,12655.63,26.12
36060,1.29,0.24,12674.06,26.12
36120,1.30,0.24,12692.49,26.06
36180,1.30,0.24,12710.88,26.06
36240,1.29,0.24,12729.25,26.12
36300,1.30,0.24,12747.60,26.12
36360,1.29,0.24,12765.94,26.06
36420,1.29,0.24,12784.28,26.12
36480,1.29,0.24,12802.63,26.12
36540,1.29,0.24,12820.97,26.06
36600,1.29,0.24,12839.30,26.06
36660,1.29,0.24,12857.62,26.06
36720,1.29,0.24,12875.89,26.06
36780,1.29,0.23,12894.13,26.06
36840,1.29,0.23,12912.33,26.06
36900,1.29,0.23,12930.53,26.12
36960,1.29,0.23,12948.69,26.06
37020,1.29,0.23,12966.87,26.06
37080,1.29,0.23,12985.03,26.06
37140,1.28,0.23,13003.18,26.06
37200,1.29,0.23,13021.29,26.00
37260,1.28,0.23,13039.37,26.06
37320,1.28,0.23,13057.43,26.06
37380,1.28,0.23,13075.48,26.06
37440,1.29,0.23,13093.53,26.06
37500,1.28,0.23,13111.55,26.06
37560,1.28,0.23,13129.56,26.06
37620,1.28,0.23,13147.59,26.06
37680,1.28,0.23,13165.59,26.00
37740,1.28,0.23,13183.54,26.00
37800,1.28,0.23,13201.48,26.00
37860,1.28,0.23,13219.41,26.00
37920,1.28,0.23,13237.32,26.06
37980,1.28,0.23,13255.22,26.00
38040,1.28,0.23,13273.09,26.00
38100,1.27,0.23,13290.91,26.00
38160,1.28,0.23,13308.75,26.00
38220,1.28,0.23,13326.57,26.00
38280,1.28,0.23,13344.34,26.00
38340,1.27,0.23,13362.11,26.00
38400,1.28,0.23,13379.88,26.00
38460,1.28,0.23,13397.62,26.00
38520,1.27,0.23,13415.30,26.00
38580,1.27,0.23,13432.96,26.00
38640,1.27,0.23,13450.60,26.00
38700,1.27,0.23,13468.22,26.00
38760,1.27,0.23,13485.85,26.00
38820,1.27,0.23,13503.44,25.94
38880,1.26,0.23,13521.00,25.94
38940,1.27,0.23,13538.55,26.00
39000,1.27,0.23,13556.07,25.94
39060,1.27,0.23,13573.57,25.94
39120,1.26,0.23,13591.04,26.00
39180,1.26,0.23,13608.45,25.94
39240,1.26,0.23,13625.86,26.00
39300,1.26,0.23,13643.22,25.94
39360,1.26,0.23,13660.58,25.94
39420,1.26,0.23,13677.90,25.94
39480,1.27,0.23,13695.22,25.94
39540,1.26,0.23,13712.48,25.94
39600,1.25,0.23,13729.71,25.94
39660,1.25,0.23,13746.94,25.94
39720,1.25,0.23,13764.16,25.94
39780,1.26,0.23,13781.36,25.94
39840,1.25,0.23,13798.51,25.94
39900,1.25,0.23,13815.64,25.94
39960,1.25,0.23,13832.74,25.94
40020,1.25,0.23,13849.83,25.94
40080,1.25,0.23,13866.90,25.94
40140,1.25,0.23,13883.93,25.87
40200,1.25,0.23,13900.91,25.94
40260,1.25,0.23,13917.89,25.87
40320,1.25,0.23,13934.85,25.94
40380,1.24,0.23,13951.72,25.94
40440,1.24,0.23,13968.56,25.94
40500,1.24,0.23,13985.39,25.94
40560,1.24,0.22,14002.15,25.94
40620,1.24,0.22,14018.88,25.94
40680,1.24,0.22,14035.57,26.00
40740,1.24,0.22,14052.26,26.00
40800,1.23,0.22,14068.87,26.00
40860,1.23,0.22,14085.46,26.00
40920,1.23,0.22,14102.03,26.06
40980,1.23,0.22,14118.57,26.06
41040,1.22,0.22,14135.04,26.06
41100,1.23,0.22,14151.51,26.06
41160,1.23,0.22,14167.96,26.06
41220,1.23,0.22,14184.34,26.12
41280,1.23,0.22,14200.66,26.12
41340,1.22,0.22,14216.96,26.12
41400,1.22,0.22,14233.21,26.19
41460,1.22,0.22,14249.38,26.19
41520,1.22,0.22,14265.54,26.19
41580,1.22,0.22,14281.63,26.19
41640,1.21,0.22,14297.68,26.19
41700,1.21,0.22,14313.72,26.19
41760,1.21,0.22,14329.73,26.25
41820,1.21,0.22,14345.68,26.25
41880,1.20,0.22,14361.58,26.25
41940,1.21,0.22,14377.42,26.25
42000,1.21,0.22,14393.22,26.31
42060,1.20,0.22,14408.93,26.31
42120,1.20,0.22,14424.57,26.31
42180,1.19,0.22,14440.15,26.31
42240,1.20,0.22,14455.67,26.31
42300,1.19,0.22,14471.12,26.31
42360,1.19,0.22,14486.50,26.31
42420,1.18,0.21,14501.82,26.31
42480,1.19,0.22,14517.09,26.31
42540,1.18,0.21,14532.27,26.37
42600,1.18,0.21,14547.39,26.31
42660,1.18,0.21,14562.44,26.31
42720,1.17,0.21,14577.41,26.37
42780,1.17,0.21,14592.29,26.37
42840,1.17,0.21,14607.08,26.37
42900,1.16,0.21,14621.73,26.37
42960,1.15,0.21,14636.32,26.37
43020,1.16,0.21,14650.79,26.37
43080,1.15,0.21,14665.17,26.37
43140,1.14,0.21,14679.44,26.37
43200,1.14,0.21,14693.61,26.44
43260,1.13,0.21,14707.65,26.37
43320,1.13,0.21,14721.57,26.44
43380,1.12,0.20,14735.33,26.44
43440,1.11,0.20,14748.91,26.44
43500,1.10,0.20,14762.33,26.44
43560,1.10,0.20,14775.59,26.44
43620,1.09,0.20,14788.65,26.44
43680,1.08,0.20,14801.49,26.44
43740,1.07,0.19,14814.13,26.37
43800,1.06,0.19,14826.56,26.44
43860,1.05,0.19,14838.70,26.37
43920,1.04,0.19,14850.52,26.37
43980,1.02,0.19,14862.10,26.37
44040,1.00,0.18,14873.30,26.31
44100,1.00,0.18,14884.13,26.31
44160,0.97,0.18,14894.63,26.25
44220,0.96,0.17,14904.83,26.25
44280,0.94,0.17,14914.69,26.19
44340,0.92,0.17,14924.16,26.12
44400,0.89,0.16,14933.18,26.06
44460,0.87,0.16,14941.73,26.06
44520,0.84,0.15,14949.78,26.00
44580,0.81,0.15,14957.25,25.94
44640,0.76,0.14,14963.99,25.81
44700,0.71,0.13,14969.86,25.69
44760,0.66,0.12,14975.03,25.62
44820,0.63,0.11,14979.62,25.50
44880,0.60,0.11,14983.73,25.44
44940,0.57,0.10,14987.47,25.31
45000,0.54,0.10,14990.90,25.25
45060,0.52,0.09,14994.05,25.19
45120,0.50,0.09,14996.94,25.12
45180,0.49,0.09,14999.60,25.06
45240,0.47,0.09,15002.09,25.00
45300,0.45,0.08,15004.38,24.94
45360,0.43,0.08,15006.51,24.87
45420,0.42,0.08,15008.49,24.81
45480,0.40,0.07,15010.33,24.81
45540,0.39,0.07,15012.03,24.75
45600,0.38,0.07,15013.62,24.69
45660,0.36,0.06,15015.09,24.62
45720,0.35,0.06,15016.46,24.62
45780,0.34,0.06,15017.74,24.56
45840,0.32,0.06,15018.92,24.50
45900,0.31,0.06,15020.01,24.50
45960,0.30,0.05,15021.04,24.44
46020,0.29,0.05,15021.99,24.37
46080,0.28,0.05,15022.86,24.44
46140,0.27,0.05,15023.66,24.37
46200,0.25,0.05,15024.41,24.37
46260,0.25,0.05,15025.11,24.31
46320,0.24,0.04,15025.76,24.31
46380,0.23,0.04,15026.37,24.31
46440,0.22,0.04,15026.91,24.25
46500,0.21,0.04,15027.44,24.25
46560,0.21,0.04,15027.92,24.31
