Repository: dhennessy/BatteryCapacityTester

The purpose of this project was to compare the capacities of various brands of Alkaline
battery (none of which include their capacity in their packaging). Read more about the
experiment at [this blog post](http://denishennessy.com/2012/04/08/measuring-battery-capacity-with-an-arduino/)

Updated 2015 by Nerd Ralph so Vcc is not hard coded to 5V and voltage sampling is each minute instead of each second.

File: Results/tesco-zinc-chloride-mins.csv
time,voltage,current,joules,temp
57,1.46,0.27,23.04,29.69
117,1.43,0.26,45.92,30.56
177,1.41,0.26,67.98,31.19
237,1.39,0.25,89.44,31.56
297,1.38,0.25,110.45,31.87
357,1.37,0.25,131.09,32.06
417,1.36,0.25,151.42,32.25
477,1.34,0.24,171.43,32.44
537,1.34,0.24,191.19,32.50
597,1.33,0.24,210.68,32.63
657,1.32,0.24,229.94,32.69
717,1.32,0.24,248.96,32.75
777,1.30,0.24,267.62,32.81
837,1.29,0.24,286.08,32.88
897,1.28,0.23,304.39,32.94
957,1.29,0.24,322.56,33.00
1017,1.27,0.23,340.59,33.00
1077,1.28,0.23,358.47,33.06
1137,1.27,0.23,376.21,33.13
1197,1.27,0.23,393.76,33.13
1257,1.27,0.23,411.21,33.19
1317,1.25,0.23,428.57,33.19
1377,1.25,0.23,445.84,33.19
1437,1.26,0.23,462.99,33.25
1497,1.25,0.23,480.09,33.25
1557,1.24,0.22,497.02,33.25
1617,1.24,0.23,513.85,33.31
1677,1.24,0.23,530.64,33.31
1737,1.24,0.23,547.34,33.38
1797,1.24,0.22,563.94,33.31
1857,1.23,0.22,580.45,33.31
1917,1.24,0.22,596.92,33.31
1977,1.23,0.22,613.30,33.31
2037,1.22,0.22,629.59,33.31
2097,1.22,0.22,645.79,33.31
2157,1.23,0.22,661.99,33.38
2217,1.22,0.22,678.09,33.38
2277,1.22,0.22,694.14,33.31
2337,1.22,0.22,710.19,33.38
2397,1.21,0.22,726.20,33.38
2457,1.21,0.22,742.12,33.38
2517,1.21,0.22,757.97,33.38
2577,1.21,0.22,773.77,33.38
2637,1.20,0.22,789.57,33.31
2697,1.20,0.22,805.32,33.31
2757,1.20,0.22,820.99,33.38
2817,1.20,0.22,836.64,33.31
2877,1.19,0.22,852.22,33.31
2937,1.19,0.22,867.76,33.38
2997,1.20,0.22,883.27,33.31
3057,1.19,0.22,898.76,33.31
3117,1.19,0.22,914.15,33.38
3177,1.19,0.22,929.49,33.38
3237,1.19,0.22,944.80,33.38
3297,1.19,0.22,960.08,33.44
3357,1.18,0.21,975.33,33.38
3417,1.18,0.21,990.51,33.44
3477,1.18,0.21,1005.67,33.44
3537,1.18,0.21,1020.83,33.44
3597,1.17,0.21,1035.95,33.44
3657,1.18,0.21,1051.05,33.50
3717,1.17,0.21,1066.10,33.50
3777,1.17,0.21,1081.11,33.50
3837,1.17,0.21,1096.06,33.50
3897,1.17,0.21,1110.99,33.44
3957,1.17,0.21,1125.89,33.50
4017,1.16,0.21,1140.77,33.50
4077,1.16,0.21,1155.57,33.44
4137,1.17,0.21,1170.36,33.44
4197,1.16,0.21,1185.08,33.44
4257,1.16,0.21,1199.77,33.44
4317,1.16,0.21,1214.41,33.44
4377,1.16,0.21,1229.07,33.44
4437,1.16,0.21,1243.68,33.44
4497,1.15,0.21,1258.23,33.38
4557,1.15,0.21,1272.76,33.38
4617,1.15,0.21,1287.28,33.38
4677,1.15,0.21,1301.74,33.38
4737,1.15,0.21,1316.15,33.31
4797,1.15,0.21,1330.49,33.31
4857,1.14,0.21,1344.77,33.25
4917,1.14,0.21,1359.02,33.19
4977,1.14,0.21,1373.21,33.19
5037,1.14,0.21,1387.38,33.13
5097,1.13,0.21,1401.48,33.06
5157,1.13,0.21,1415.53,33.00
5217,1.13,0.21,1429.53,33.00
5277,1.13,0.21,1443.47,32.94
5337,1.13,0.21,1457.37,32.88
5397,1.12,0.20,1471.20,32.81
5457,1.12,0.20,1485.01,32.81
5517,1.12,0.20,1498.74,32.75
5577,1.12,0.20,1512.44,32.69
5637,1.11,0.20,1526.07,32.63
5697,1.11,0.20,1539.64,32.56
5757,1.11,0.20,1553.18,32.50
5817,1.11,0.20,1566.64,32.44
5877,1.11,0.20,1580.06,32.44
5937,1.10,0.20,1593.40,32.38
5997,1.10,0.20,1606.71,32.31
6057,1.10,0.20,1619.93,32.25
6117,1.10,0.20,1633.12,32.19
6177,1.09,0.20,1646.24,32.13
6237,1.10,0.20,1659.34,32.06
6297,1.10,0.20,1672.40,32.06
6357,1.09,0.20,1685.40,32.00
6417,1.09,0.20,1698.30,31.94
6477,1.08,0.20,1711.17,31.87
6537,1.08,0.20,1723.95,31.81
6597,1.08,0.20,1736.69,31.81
6657,1.08,0.20,1749.35,31.75
6717,1.07,0.20,1761.99,31.69
6777,1.07,0.20,1774.54,31.69
6837,1.07,0.19,1787.04,31.62
6897,1.07,0.19,1799.48,31.56
6957,1.06,0.19,1811.85,31.50
7017,1.06,0.19,1824.15,31.50
7077,1.06,0.19,1836.40,31.37
7137,1.06,0.19,1848.57,31.37
7197,1.05,0.19,1860.69,31.31
7257,1.05,0.19,1872.76,31.31
7317,1.05,0.19,1884.73,31.25
7377,1.04,0.19,1896.65,31.19
7437,1.04,0.19,1908.50,31.12
7497,1.04,0.19,1920.30,31.06
7557,1.04,0.19,1932.03,31.06
7617,1.04,0.19,1943.69,31.00
7677,1.03,0.19,1955.29,30.94
7737,1.03,0.19,1966.80,30.87
7797,1.02,0.19,1978.25,30.87
7857,1.02,0.19,1989.65,30.81
7917,1.02,0.18,2000.96,30.75
7977,1.01,0.18,2012.24,30.69
8037,1.01,0.18,2023.44,30.69
8097,1.01,0.18,2034.59,30.62
8157,1.01,0.18,2045.66,30.62
8217,1.00,0.18,2056.66,30.56
8277,1.00,0.18,2067.59,30.56
8337,1.00,0.18,2078.47,30.50
8397,0.99,0.18,2089.25,30.44
8457,0.99,0.18,2099.98,30.44
8517,0.99,0.18,2110.64,30.37
8577,0.98,0.18,2121.23,30.31
8637,0.97,0.18,2131.75,30.31
8697,0.98,0.18,2142.20,30.25
8757,0.97,0.18,2152.59,30.25
8817,0.97,0.18,2162.93,30.19
8877,0.97,0.18,2173.19,30.12
8937,0.96,0.17,2183.38,30.12
8997,0.96,0.17,2193.49,30.06
9057,0.96,0.17,2203.53,30.00
9117,0.96,0.17,2213.51,30.00
9177,0.95,0.17,2223.41,29.94
9237,0.95,0.17,2233.25,29.87
9297,0.94,0.17,2243.01,29.87
9357,0.94,0.17,2252.70,29.81
9417,0.94,0.17,2262.33,29.81
9477,0.93,0.17,2271.90,29.75
9537,0.93,0.17,2281.40,29.69
9597,0.93,0.17,2290.84,29.69
9657,0.93,0.17,2300.19,29.62
9717,0.92,0.17,2309.46,29.56
9777,0.92,0.17,2318.69,29.56
9837,0.92,0.17,2327.86,29.50
9897,0.91,0.17,2336.94,29.50
9957,0.91,0.17,2345.95,29.44
10017,0.90,0.16,2354.89,29.44
10077,0.90,0.16,2363.75,29.37
10137,0.90,0.16,2372.53,29.31
10197,0.89,0.16,2381.26,29.31
10257,0.89,0.16,2389.90,29.25
10317,0.89,0.16,2398.47,29.19
10377,0.88,0.16,2406.96,29.19
10437,0.88,0.16,2415.39,29.19
10497,0.87,0.16,2423.73,29.12
10557,0.87,0.16,2432.01,29.12
10617,0.87,0.16,2440.21,29.06
10677,0.86,0.16,2448.36,29.00
10737,0.86,0.16,2456.43,29.00
10797,0.85,0.16,2464.42,28.94
10857,0.85,0.15,2472.33,28.94
10917,0.85,0.15,2480.17,28.87
10977,0.84,0.15,2487.95,28.81
11037,0.83,0.15,2495.64,28.81
11097,0.83,0.15,2503.25,28.75
11157,0.83,0.15,2510.80,28.75
11217,0.83,0.15,2518.27,28.69
11277,0.82,0.15,2525.66,28.69
11337,0.82,0.15,2532.98,28.62
11397,0.82,0.15,2540.23,28.62
11457,0.81,0.15,2547.39,28.56
11517,0.80,0.15,2554.48,28.56
11577,0.80,0.15,2561.50,28.50
11637,0.80,0.14,2568.45,28.50
11697,0.80,0.14,2575.34,28.44
11757,0.79,0.14,2582.14,28.44
11817,0.78,0.14,2588.87,28.37
11877,0.78,0.14,2595.54,28.37
11937,0.77,0.14,2602.13,28.31
11997,0.77,0.14,2608.64,28.31
12057,0.77,0.14,2615.08,28.25
12117,0.76,0.14,2621.45,28.25
12177,0.76,0.14,2627.75,28.25
12237,0.75,0.14,2633.97,28.19
12297,0.75,0.14,2640.12,28.19
12357,0.75,0.14,2646.21,28.12
12417,0.74,0.13,2652.22,28.19
12477,0.74,0.13,2658.15,28.12
12537,0.73,0.13,2664.03,28.06
12597,0.73,0.13,2669.82,28.06
12657,0.72,0.13,2675.55,28.06
12717,0.71,0.13,2681.19,28.00
12777,0.71,0.13,2686.78,28.00
12837,0.71,0.13,2692.29,28.00
12897,0.70,0.13,2697.75,28.00
12957,0.70,0.13,2703.14,27.94
13017,0.69,0.13,2708.46,27.94
13077,0.69,0.13,2713.72,27.94
13137,0.69,0.13,2718.93,27.87
13197,0.68,0.12,2724.07,27.87
13257,0.67,0.12,2729.14,27.81
13317,0.67,0.12,2734.15,27.81
13377,0.67,0.12,2739.11,27.81
13437,0.67,0.12,2744.00,27.75
13497,0.66,0.12,2748.83,27.75
13557,0.66,0.12,2753.60,27.75
13617,0.65,0.12,2758.30,27.69
13677,0.65,0.12,2762.94,27.69
13737,0.64,0.12,2767.51,27.69
13797,0.63,0.11,2772.01,27.69
13857,0.64,0.12,2776.46,27.69
13917,0.63,0.12,2780.86,27.62
13977,0.63,0.11,2785.19,27.62
14037,0.63,0.11,2789.47,27.56
14097,0.62,0.11,2793.69,27.56
14157,0.62,0.11,2797.85,27.56
14217,0.61,0.11,2801.96,27.56
14277,0.61,0.11,2806.01,27.50
14337,0.60,0.11,2810.01,27.50
14397,0.61,0.11,2813.96,27.50
14457,0.60,0.11,2817.85,27.44
14517,0.59,0.11,2821.68,27.44
14577,0.59,0.11,2825.46,27.44
14637,0.58,0.11,2829.20,27.37
14697,0.58,0.11,2832.87,27.37
14757,0.58,0.10,2836.50,27.37
14817,0.57,0.10,2840.08,27.37
14877,0.57,0.10,2843.61,27.31
14937,0.57,0.10,2847.09,27.31
14997,0.56,0.10,2850.53,27.31
15057,0.56,0.10,2853.92,27.31
15117,0.55,0.10,2857.27,27.25
15177,0.55,0.10,2860.57,27.25
15237,0.55,0.10,2863.84,27.25
15297,0.54,0.10,2867.05,27.25
15357,0.54,0.10,2870.23,27.19
15417,0.53,0.10,2873.37,27.19
15477,0.53,0.10,2876.46,27.19
15537,0.53,0.10,2879.51,27.19
15597,0.52,0.09,2882.52,27.12
15657,0.52,0.09,2885.48,27.12
15717,0.52,0.09,2888.41,27.12
15777,0.51,0.09,2891.31,27.12
15837,0.51,0.09,2894.16,27.06
15897,0.51,0.09,2896.98,27.06
15957,0.50,0.09,2899.77,27.06
16017,0.50,0.09,2902.51,27.12
16077,0.50,0.09,2905.23,27.06
16137,0.49,0.09,2907.91,27.06
16197,0.49,0.09,2910.56,27.00
16257,0.49,0.09,2913.18,27.06
16317,0.48,0.09,2915.77,27.00
16377,0.48,0.09,2918.33,27.00
16437,0.48,0.09,2920.85,27.00
16497,0.48,0.09,2923.36,27.00
16557,0.47,0.09,2925.82,26.94
16617,0.47,0.09,2928.26,26.94
16677,0.47,0.09,2930.67,26.94
16737,0.47,0.09,2933.07,26.94
16797,0.46,0.08,2935.42,26.94
16857,0.46,0.08,2937.75,26.94
16917,0.46,0.08,2940.06,26.94
16977,0.45,0.08,2942.34,26.94
17037,0.45,0.08,2944.60,26.94
17097,0.45,0.08,2946.84,26.87
17157,0.45,0.08,2949.05,26.94
17217,0.45,0.08,2951.23,26.87
17277,0.44,0.08,2953.40,26.87
17337,0.43,0.08,2955.54,26.87
17397,0.44,0.08,2957.65,26.87
17457,0.44,0.08,2959.76,26.87
17517,0.43,0.08,2961.83,26.87
17577,0.43,0.08,2963.89,26.87
17637,0.43,0.08,2965.92,26.87
17697,0.43,0.08,2967.93,26.94
17757,0.43,0.08,2969.92,26.87
17817,0.42,0.08,2971.88,26.87
17877,0.42,0.08,2973.83,26.87
17937,0.42,0.08,2975.76,26.87
17997,0.42,0.08,2977.67,26.94
18057,0.42,0.08,2979.56,26.94
18117,0.42,0.08,2981.44,26.94
18177,0.42,0.08,2983.30,27.00
18237,0.41,0.07,2985.14,27.00
18297,0.41,0.07,2986.97,27.00
18357,0.41,0.07,2988.77,27.00
18417,0.40,0.07,2990.55,27.00
18477,0.41,0.07,2992.32,27.00
18537,0.40,0.07,2994.08,27.00
18597,0.40,0.07,2995.81,27.00
18657,0.40,0.07,2997.53,27.06
18717,0.40,0.07,2999.23,27.00
18777,0.40,0.07,3000.92,27.00
18837,0.39,0.07,3002.59,27.00
18897,0.39,0.07,3004.26,27.06
18957,0.39,0.07,3005.92,27.00
19017,0.39,0.07,3007.55,27.00
19077,0.39,0.07,3009.17,27.06
19137,0.38,0.07,3010.76,27.00
19197,0.38,0.07,3012.35,27.00
19257,0.38,0.07,3013.92,27.00
19317,0.38,0.07,3015.47,27.00
19377,0.38,0.07,3017.00,27.06
19437,0.37,0.07,3018.52,27.06
19497,0.37,0.07,3020.03,27.06
19557,0.37,0.07,3021.51,27.06
19617,0.37,0.07,3022.98,27.06
19677,0.36,0.07,3024.44,27.06
19737,0.36,0.07,3025.89,27.06
19797,0.36,0.07,3027.32,27.06
19857,0.37,0.07,3028.74,27.06
19917,0.36,0.06,3030.15,27.06
19977,0.36,0.06,3031.55,27.06
20037,0.36,0.06,3032.94,27.06
20097,0.36,0.06,3034.33,27.06
20157,0.35,0.06,3035.69,27.06
20217,0.35,0.06,3037.05,27.06
20277,0.35,0.06,3038.40,27.06
20337,0.35,0.06,3039.73,27.06
20397,0.35,0.06,3041.05,27.06
20457,0.35,0.06,3042.37,27.06
20517,0.34,0.06,3043.67,27.06
20577,0.34,0.06,3044.95,27.06
20637,0.34,0.06,3046.23,27.06
20697,0.34,0.06,3047.49,27.12
20757,0.34,0.06,3048.74,27.06
20817,0.34,0.06,3049.99,27.06
20877,0.33,0.06,3051.22,27.12
20937,0.33,0.06,3052.44,27.06
20997,0.33,0.06,3053.64,27.12
21057,0.33,0.06,3054.84,27.06
21117,0.33,0.06,3056.01,27.06
21177,0.33,0.06,3057.18,27.06
21237,0.32,0.06,3058.34,27.06
21297,0.32,0.06,3059.48,27.06
21357,0.32,0.06,3060.61,27.00
21417,0.31,0.06,3061.72,27.06
21477,0.32,0.06,3062.83,27.00
21537,0.32,0.06,3063.93,27.00
21597,0.31,0.06,3065.01,27.00
21657,0.31,0.06,3066.09,27.00
21717,0.31,0.06,3067.16,27.00
21777,0.31,0.06,3068.22,27.00
21837,0.31,0.06,3069.26,27.00
21897,0.31,0.06,3070.29,27.00
21957,0.30,0.05,3071.31,26.94
22017,0.30,0.06,3072.31,27.00
22077,0.30,0.06,3073.31,26.94
22137,0.30,0.06,3074.30,27.00
22197,0.30,0.05,3075.28,27.00
22257,0.30,0.05,3076.25,27.00
22317,0.30,0.05,3077.22,27.00
22377,0.29,0.05,3078.17,27.00
22437,0.29,0.05,3079.11,27.00
22497,0.28,0.05,3080.05,27.00
22557,0.30,0.05,3080.97,27.00
22617,0.29,0.05,3081.89,26.94
22677,0.29,0.05,3082.80,26.94
22737,0.28,0.05,3083.69,26.94
22797,0.28,0.05,3084.57,26.94
22857,0.28,0.05,3085.45,26.94
22917,0.28,0.05,3086.31,26.94
22977,0.28,0.05,3087.17,26.94
23037,0.27,0.05,3088.01,26.94
23097,0.28,0.05,3088.85,26.94
23157,0.27,0.05,3089.67,26.94
23217,0.27,0.05,3090.49,26.94
23277,0.27,0.05,3091.30,26.87
23337,0.27,0.05,3092.09,26.87
23397,0.26,0.05,3092.88,26.81
23457,0.26,0.05,3093.65,26.87
23517,0.26,0.05,3094.41,26.87
23577,0.26,0.05,3095.17,26.81
23637,0.26,0.05,3095.91,26.81
23697,0.26,0.05,3096.64,26.81
23757,0.25,0.05,3097.37,26.81
23817,0.25,0.05,3098.08,26.81
23877,0.25,0.05,3098.78,26.81
23937,0.25,0.05,3099.48,26.75
23997,0.25,0.05,3100.16,26.75
24057,0.25,0.05,3100.84,26.75
24117,0.24,0.04,3101.50,26.75
24177,0.25,0.05,3102.15,26.75
24237,0.24,0.04,3102.79,26.69
24297,0.24,0.04,3103.43,26.69
24357,0.24,0.04,3104.07,26.69
24417,0.24,0.04,3104.69,26.69
24477,0.24,0.04,3105.31,26.69
24537,0.23,0.04,3105.91,26.62
24597,0.23,0.04,3106.51,26.62
24657,0.23,0.04,3107.10,26.62
24717,0.23,0.04,3107.67,26.56
24777,0.23,0.04,3108.24,26.56
24837,0.22,0.04,3108.81,26.56
24897,0.22,0.04,3109.36,26.56
24957,0.21,0.04,3109.91,26.56
25017,0.22,0.04,3110.45,26.56
25077,0.22,0.04,3110.98,26.50
25137,0.21,0.04,3111.50,26.50
25197,0.21,0.04,3112.01,26.50
25257,0.21,0.04,3112.51,26.44
25317,0.21,0.04,3113.01,26.44
25377,0.21,0.04,3113.49,26.44
25437,0.21,0.04,3113.98,26.44
25497,0.20,0.04,3114.46,26.44
25557,0.21,0.04,3114.92,26.37
25617,0.21,0.04,3115.38,26.37
